Repository: qilsklo/soc

# soc
we take riedon output and make a csv that works for our scripts. then we use soc-ocv curves from the battery datasheet + kalman filter to correct coulomb counts. 
The current datasheet is based on INR-18650-M35A cells.


how to try it out:
- get some test data from your pack, it should look something like the file `rsfday1raw.txt`
- set the filenames on the last line of `parse_riedon_savefile.py` to the correct ones
- then run `kalman3.py` with the correct -i and -o flags
- Yay you have soc now! try comparing the first and last rows of the ekf% against the cc% to view the correction
- use `analyze_soc_results.py` if you want a graph comparing the EKF and raw CC SoCs over time

File: hppc/hppc_params.csv
SOC,OCV,R0,R1,C1,tau
0.9489849492474624,4.096575353105256,0.032309322033898275,0.014822145612221713,2702.2876907578757,40.05370163852759
0.8979407303698518,4.0741257071474015,0.03212520593080711,0.0212041659020937,1973.707515680011,41.85082160468816
0.8469256796173141,4.045706586294278,0.031770312408072175,0.025451354961142224,2939.448948901149,74.81295858863955
0.7958814607397037,3.990877465324604,0.03154239981168735,0.027062604432044432,6065.07861392358,164.13682337786616
0.744866409987166,3.9241963494334566,0.03147614284873807,0.020674206540438538,8038.226222318251,166.18394913897654
0.6938513592346284,3.874007520131554,0.031185642836128236,0.017504380012011843,4543.33770800736,79.52830976386373
0.6428071403570179,3.8341354413956887,0.031244483671668224,0.018426139655511244,3463.2118579960493,63.81362535205778
0.5917629214794073,3.7910915934646305,0.031178304606153267,0.020657584996160994,2866.357018963281,59.212013748576624
0.5407478707268696,3.744737452159692,0.030952100741438403,0.02256226858443418,3027.2684223700026,68.30204322268834
0.4897036518492591,3.696274584028073,0.031005471553803465,0.02422033214519295,3635.163393504087,88.04486479271571
0.4386886010967215,3.64839995378758,0.030953922203260154,0.025180221085002927,4050.1597499156505,101.98391793245625
0.3876735503441838,3.598117684416971,0.030713108966815734,0.023839399797263714,4139.4265504562145,98.68144446773393
0.33662933146657326,3.5311401794163517,0.030538393645189666,0.015689769455268007,4533.198094823865,71.1248330028466
0.2856142807140357,3.48724365608949,0.030893256443450492,0.022803304747743662,2318.608679360613,52.87194030622353
0.23457006183642515,3.4018838587818063,0.03124264532831263,0.02715684750032476,3467.1479429490273,94.15680794773142
0.1835550110838875,3.306845601369449,0.0319449346981998,0.029738326654001872,3188.676660364186,94.82590811990194
0.13251079220627693,3.2291120594279525,0.03342552815865354,0.033983674986502774,2856.1457705057487,97.0623295789419
0.08149574145373928,3.147364156424668,0.036886692552064934,0.04380971598177029,2287.621353173765,100.22004175637566
0.03048069070120163,3.015848278116495,0.04866709821691284,0.05668656563774474,1709.2815076488705,96.89329837672099

File: hppc/Cell1_incremental_capacity_Channel_8_Wb_1.CSV (part 2 of 71)
Data Point,Date Time,Test Time (s),Step Time (s),Cycle Index,Step Index,Current (A),Voltage (V),Power (W),Charge Capacity (Ah),Discharge Capacity (Ah),Charge Energy (Wh),Discharge Energy (Wh),Capacity (Ah),mAh/g,ACR (Ohm),dV/dt (V/s),Internal Resistance (Ohm),dQ/dV (Ah/V),dV/dQ (V/Ah)
334,	05/13/2026 15:45:01.633,334.0009,334.0009,1,1,1.7003,4.1570,7.0683,0.1576,0.0000,0.6498,0.0000,0.1576,0.0000,,0.0002,,,
335,	05/13/2026 15:45:02.634,335.0015,335.0015,1,1,1.7004,4.1572,7.0687,0.1580,0.0000,0.6518,0.0000,0.1580,0.0000,,,,,
336,	05/13/2026 15:45:03.632,336.0001,336.0001,1,1,1.7003,4.1573,7.0684,0.1585,0.0000,0.6538,0.0000,0.1585,0.0000,,,,,
337,	05/13/2026 15:45:04.634,337.0018,337.0018,1,1,1.7004,4.1574,7.0691,0.1590,0.0000,0.6557,0.0000,0.1590,0.0000,,,,,
338,	05/13/2026 15:45:05.634,338.0017,338.0017,1,1,1.7004,4.1576,7.0696,0.1595,0.0000,0.6577,0.0000,0.1595,0.0000,,,,,
339,	05/13/2026 15:45:06.633,339.0005,339.0005,1,1,1.7002,4.1577,7.0690,0.1599,0.0000,0.6597,0.0000,0.1599,0.0000,,,,,
340,	05/13/2026 15:45:07.634,340.0016,340.0016,1,1,1.7003,4.1577,7.0693,0.1604,0.0000,0.6616,0.0000,0.1604,0.0000,,,,,
341,	05/13/2026 15:45:08.633,341.0007,341.0007,1,1,1.7002,4.1579,7.0691,0.1609,0.0000,0.6636,0.0000,0.1609,0.0000,,,,,
342,	05/13/2026 15:45:09.632,342.0002,342.0002,1,1,1.7002,4.1580,7.0695,0.1613,0.0000,0.6655,0.0000,0.1613,0.0000,,,,,
343,	05/13/2026 15:45:10.632,343.0002,343.0002,1,1,1.7003,4.1581,7.0700,0.1618,0.0000,0.6675,0.0000,0.1618,0.0000,,,,,
344,	05/13/2026 15:45:11.633,344.0007,344.0007,1,1,1.7002,4.1583,7.0698,0.1623,0.0000,0.6695,0.0000,0.1623,0.0000,,,,,
345,	05/13/2026 15:45:12.634,345.0016,345.0016,1,1,1.7004,4.1585,7.0710,0.1628,0.0000,0.6714,0.0000,0.1628,0.0000,,,,,
346,	05/13/2026 15:45:13.634,346.0017,346.0017,1,1,1.7003,4.1586,7.0709,0.1632,0.0000,0.6734,0.0000,0.1632,0.0000,,0.0001,,,
347,	05/13/2026 15:45:14.634,347.0016,347.0016,1,1,1.7005,4.1587,7.0717,0.1637,0.0000,0.6754,0.0000,0.1637,0.0000,,,,,
348,	05/13/2026 15:45:15.634,348.0022,348.0022,1,1,1.7005,4.1588,7.0720,0.1642,0.0000,0.6773,0.0000,0.1642,0.0000,,,,,
349,	05/13/2026 15:45:16.634,349.0015,349.0015,1,1,1.7003,4.1591,7.0716,0.1647,0.0000,0.6793,0.0000,0.1647,0.0000,,,,,
350,	05/13/2026 15:45:17.634,350.0016,350.0016,1,1,1.7003,4.1594,7.0721,0.1651,0.0000,0.6813,0.0000,0.1651,0.0000,,,,,
351,	05/13/2026 15:45:18.633,351.0008,351.0008,1,1,1.7004,4.1595,7.0727,0.1656,0.0000,0.6832,0.0000,0.1656,0.0000,,,,,
352,	05/13/2026 15:45:19.634,352.0022,352.0022,1,1,1.7003,4.1597,7.0728,0.1661,0.0000,0.6852,0.0000,0.1661,0.0000,,,,,
353,	05/13/2026 15:45:20.634,353.0015,353.0015,1,1,1.7002,4.1598,7.0725,0.1665,0.0000,0.6871,0.0000,0.1665,0.0000,,,,,
354,	05/13/2026 15:45:21.635,354.0025,354.0025,1,1,1.7003,4.1600,7.0733,0.1670,0.0000,0.6891,0.0000,0.1670,0.0000,,,,,
355,	05/13/2026 15:45:22.632,355.0002,355.0002,1,1,1.7003,4.1601,7.0735,0.1675,0.0000,0.6911,0.0000,0.1675,0.0000,,,,,
356,	05/13/2026 15:45:23.633,356.0008,356.0008,1,1,1.7003,4.1603,7.0736,0.1680,0.0000,0.6930,0.0000,0.1680,0.0000,,,,,
357,	05/13/2026 15:45:24.633,357.0009,357.0009,1,1,1.7003,4.1604,7.0740,0.1684,0.0000,0.6950,0.0000,0.1684,0.0000,,,,,
358,	05/13/2026 15:45:25.634,358.0023,358.0023,1,1,1.7002,4.1605,7.0739,0.1689,0.0000,0.6970,0.0000,0.1689,0.0000,,0.0001,,,
359,	05/13/2026 15:45:26.633,359.0008,359.0008,1,1,1.7003,4.1605,7.0741,0.1694,0.0000,0.6989,0.0000,0.1694,0.0000,,,,,
360,	05/13/2026 15:45:27.633,360.0008,360.0008,1,1,1.7003,4.1607,7.0743,0.1698,0.0000,0.7009,0.0000,0.1698,0.0000,,,,,
361,	05/13/2026 15:45:28.632,361.0001,361.0001,1,1,1.7002,4.1608,7.0744,0.1703,0.0000,0.7029,0.0000,0.1703,0.0000,,,,,
362,	05/13/2026 15:45:29.632,362.0002,362.0002,1,1,1.7003,4.1610,7.0747,0.1708,0.0000,0.7048,0.0000,0.1708,0.0000,,,,3.0765,
363,	05/13/2026 15:45:30.633,363.0006,363.0006,1,1,1.7003,4.1611,7.0753,0.1713,0.0000,0.7068,0.0000,0.1713,0.0000,,,,,
364,	05/13/2026 15:45:31.634,364.0016,364.0016,1,1,1.7004,4.1612,7.0755,0.1717,0.0000,0.7088,0.0000,0.1717,0.0000,,,,,
365,	05/13/2026 15:45:32.633,365.0009,365.0009,1,1,1.7003,4.1614,7.0755,0.1722,0.0000,0.7107,0.0000,0.1722,0.0000,,,,,
366,	05/13/2026 15:45:33.633,366.0006,366.0006,1,1,1.7004,4.1615,7.0762,0.1727,0.0000,0.7127,0.0000,0.1727,0.0000,,,,,
367,	05/13/2026 15:45:34.634,367.0015,367.0015,1,1,1.7003,4.1617,7.0761,0.1732,0.0000,0.7147,0.0000,0.1732,0.0000,,,,,
368,	05/13/2026 15:45:35.634,368.0017,368.0017,1,1,1.7003,4.1618,7.0764,0.1736,0.0000,0.7166,0.0000,0.1736,0.0000,,,,,
369,	05/13/2026 15:45:36.634,369.0016,369.0016,1,1,1.7002,4.1621,7.0766,0.1741,0.0000,0.7186,0.0000,0.1741,0.0000,,,,,
370,	05/13/2026 15:45:37.633,370.0008,370.0008,1,1,1.7003,4.1623,7.0771,0.1746,0.0000,0.7205,0.0000,0.1746,0.0000,,0.0002,,,
371,	05/13/2026 15:45:38.633,371.0014,371.0014,1,1,1.7004,4.1624,7.0777,0.1750,0.0000,0.7225,0.0000,0.1750,0.0000,,,,,
372,	05/13/2026 15:45:39.632,372.0002,372.0002,1,1,1.7002,4.1625,7.0772,0.1755,0.0000,0.7245,0.0000,0.1755,0.0000,,,,,
373,	05/13/2026 15:45:40.633,373.0011,373.0011,1,1,1.7003,4.1626,7.0776,0.1760,0.0000,0.7264,0.0000,0.1760,0.0000,,,,,
374,	05/13/2026 15:45:41.633,374.0011,374.0011,1,1,1.7004,4.1629,7.0786,0.1765,0.0000,0.7284,0.0000,0.1765,0.0000,,,,,
375,	05/13/2026 15:45:42.633,375.0011,375.0011,1,1,1.7004,4.1630,7.0785,0.1769,0.0000,0.7304,0.0000,0.1769,0.0000,,,,,
376,	05/13/2026 15:45:43.634,376.0016,376.0016,1,1,1.7005,4.1630,7.0791,0.1774,0.0000,0.7323,0.0000,0.1774,0.0000,,,,,
377,	05/13/2026 15:45:44.633,377.0010,377.0010,1,1,1.7004,4.1632,7.0792,0.1779,0.0000,0.7343,0.0000,0.1779,0.0000,,,,,
378,	05/13/2026 15:45:45.632,378.0001,378.0001,1,1,1.7004,4.1632,7.0791,0.1783,0.0000,0.7363,0.0000,0.1783,0.0000,,,,,
379,	05/13/2026 15:45:46.634,379.0018,379.0018,1,1,1.7004,4.1632,7.0791,0.1788,0.0000,0.7382,0.0000,0.1788,0.0000,,,,,
380,	05/13/2026 15:45:47.633,380.0009,380.0009,1,1,1.7002,4.1635,7.0789,0.1793,0.0000,0.7402,0.0000,0.1793,0.0000,,,,,
381,	05/13/2026 15:45:48.634,381.0015,381.0015,1,1,1.7004,4.1636,7.0798,0.1798,0.0000,0.7422,0.0000,0.1798,0.0000,,,,,
382,	05/13/2026 15:45:49.634,382.0016,382.0016,1,1,1.7003,4.1637,7.0795,0.1802,0.0000,0.7441,0.0000,0.1802,0.0000,,0.0002,,,
383,	05/13/2026 15:45:50.634,383.0017,383.0017,1,1,1.7002,4.1639,7.0793,0.1807,0.0000,0.7461,0.0000,0.1807,0.0000,,,,,
384,	05/13/2026 15:45:51.633,384.0014,384.0014,1,1,1.7003,4.1640,7.0802,0.1812,0.0000,0.7481,0.0000,0.1812,0.0000,,,,,
385,	05/13/2026 15:45:52.633,385.0005,385.0005,1,1,1.7003,4.1641,7.0801,0.1817,0.0000,0.7500,0.0000,0.1817,0.0000,,,,,
386,	05/13/2026 15:45:53.634,386.0015,386.0015,1,1,1.7002,4.1643,7.0804,0.1821,0.0000,0.7520,0.0000,0.1821,0.0000,,,,,
387,	05/13/2026 15:45:54.633,387.0007,387.0007,1,1,1.7002,4.1646,7.0808,0.1826,0.0000,0.7540,0.0000,0.1826,0.0000,,,,,
388,	05/13/2026 15:45:55.634,388.0017,388.0017,1,1,1.7003,4.1647,7.0814,0.1831,0.0000,0.7559,0.0000,0.1831,0.0000,,,,,
389,	05/13/2026 15:45:56.633,389.0009,389.0009,1,1,1.7003,4.1649,7.0817,0.1835,0.0000,0.7579,0.0000,0.1835,0.0000,,,,,
390,	05/13/2026 15:45:57.634,390.0015,390.0015,1,1,1.7002,4.1651,7.0815,0.1840,0.0000,0.7599,0.0000,0.1840,0.0000,,,,,
391,	05/13/2026 15:45:58.633,391.0010,391.0010,1,1,1.7004,4.1652,7.0826,0.1845,0.0000,0.7618,0.0000,0.1845,0.0000,,,,,
392,	05/13/2026 15:45:59.634,392.0016,392.0016,1,1,1.7003,4.1652,7.0820,0.1850,0.0000,0.7638,0.0000,0.1850,0.0000,,,,,
393,	05/13/2026 15:46:00.634,393.0023,393.0023,1,1,1.7004,4.1654,7.0827,0.1854,0.0000,0.7658,0.0000,0.1854,0.0000,,,,,
394,	05/13/2026 15:46:01.634,394.0016,394.0016,1,1,1.7004,4.1656,7.0830,0.1859,0.0000,0.7677,0.0000,0.1859,0.0000,,0.0001,,,
395,	05/13/2026 15:46:02.633,395.0010,395.0010,1,1,1.7003,4.1657,7.0828,0.1864,0.0000,0.7697,0.0000,0.1864,0.0000,,,,,
396,	05/13/2026 15:46:03.633,396.0008,396.0008,1,1,1.7003,4.1656,7.0829,0.1868,0.0000,0.7717,0.0000,0.1868,0.0000,,,,,
397,	05/13/2026 15:46:04.633,397.0007,397.0007,1,1,1.7004,4.1658,7.0836,0.1873,0.0000,0.7736,0.0000,0.1873,0.0000,,,,,
398,	05/13/2026 15:46:05.634,398.0016,398.0016,1,1,1.7003,4.1659,7.0830,0.1878,0.0000,0.7756,0.0000,0.1878,0.0000,,,,,
399,	05/13/2026 15:46:06.633,399.0007,399.0007,1,1,1.7004,4.1660,7.0837,0.1883,0.0000,0.7776,0.0000,0.1883,0.0000,,,,,
400,	05/13/2026 15:46:07.633,400.0008,400.0008,1,1,1.7003,4.1662,7.0836,0.1887,0.0000,0.7796,0.0000,0.1887,0.0000,,,,,
401,	05/13/2026 15:46:08.633,401.0008,401.0008,1,1,1.7003,4.1663,7.0840,0.1892,0.0000,0.7815,0.0000,0.1892,0.0000,,,,,
402,	05/13/2026 15:46:09.634,402.0021,402.0021,1,1,1.7003,4.1664,7.0841,0.1897,0.0000,0.7835,0.0000,0.1897,0.0000,,,,,
403,	05/13/2026 15:46:10.633,403.0007,403.0007,1,1,1.7003,4.1666,7.0845,0.1901,0.0000,0.7854,0.0000,0.1901,0.0000,,,,,
404,	05/13/2026 15:46:11.634,404.0016,404.0016,1,1,1.7002,4.1667,7.0843,0.1906,0.0000,0.7874,0.0000,0.1906,0.0000,,,,,
405,	05/13/2026 15:46:12.633,405.0008,405.0008,1,1,1.7004,4.1669,7.0854,0.1911,0.0000,0.7894,0.0000,0.1911,0.0000,,,,,
406,	05/13/2026 15:46:13.633,406.0008,406.0008,1,1,1.7003,4.1671,7.0855,0.1916,0.0000,0.7914,0.0000,0.1916,0.0000,,0.0001,,,
407,	05/13/2026 15:46:14.633,407.0009,407.0009,1,1,1.7003,4.1673,7.0856,0.1920,0.0000,0.7933,0.0000,0.1920,0.0000,,,,,
408,	05/13/2026 15:46:15.634,408.0017,408.0017,1,1,1.7004,4.1674,7.0860,0.1925,0.0000,0.7953,0.0000,0.1925,0.0000,,,,,
409,	05/13/2026 15:46:16.633,409.0006,409.0006,1,1,1.7003,4.1675,7.0862,0.1930,0.0000,0.7973,0.0000,0.1930,0.0000,,,,,
410,	05/13/2026 15:46:17.633,410.0008,410.0008,1,1,1.7002,4.1677,7.0861,0.1935,0.0000,0.7992,0.0000,0.1935,0.0000,,,,,
411,	05/13/2026 15:46:18.633,411.0007,411.0007,1,1,1.7003,4.1678,7.0866,0.1939,0.0000,0.8012,0.0000,0.1939,0.0000,,,,,
412,	05/13/2026 15:46:19.633,412.0008,412.0008,1,1,1.7003,4.1680,7.0869,0.1944,0.0000,0.8032,0.0000,0.1944,0.0000,,,,,
413,	05/13/2026 15:46:20.633,413.0012,413.0012,1,1,1.7004,4.1681,7.0873,0.1949,0.0000,0.8051,0.0000,0.1949,0.0000,,,,,0.0000
414,	05/13/2026 15:46:21.634,414.0023,414.0023,1,1,1.7002,4.1682,7.0870,0.1953,0.0000,0.8071,0.0000,0.1953,0.0000,,,,,
415,	05/13/2026 15:46:22.633,415.0007,415.0007,1,1,1.7001,4.1681,7.0863,0.1958,0.0000,0.8091,0.0000,0.1958,0.0000,,,,,
416,	05/13/2026 15:46:23.634,416.0016,416.0016,1,1,1.7002,4.1683,7.0870,0.1963,0.0000,0.8110,0.0000,0.1963,0.0000,,,,,
417,	05/13/2026 15:46:24.633,417.0007,417.0007,1,1,1.7003,4.1683,7.0876,0.1968,0.0000,0.8130,0.0000,0.1968,0.0000,,,,,
418,	05/13/2026 15:46:25.634,418.0017,418.0017,1,1,1.7004,4.1685,7.0883,0.1972,0.0000,0.8150,0.0000,0.1972,0.0000,,0.0002,,,
419,	05/13/2026 15:46:26.634,419.0016,419.0016,1,1,1.7003,4.1687,7.0880,0.1977,0.0000,0.8169,0.0000,0.1977,0.0000,,,,,
420,	05/13/2026 15:46:27.634,420.0016,420.0016,1,1,1.7003,4.1688,7.0883,0.1982,0.0000,0.8189,0.0000,0.1982,0.0000,,,,,
421,	05/13/2026 15:46:28.634,421.0024,421.0024,1,1,1.7003,4.1689,7.0883,0.1987,0.0000,0.8209,0.0000,0.1987,0.0000,,,,,
422,	05/13/2026 15:46:29.633,422.0008,422.0008,1,1,1.7003,4.1690,7.0885,0.1991,0.0000,0.8228,0.0000,0.1991,0.0000,,,,,
423,	05/13/2026 15:46:30.634,423.0018,423.0018,1,1,1.7004,4.1691,7.0891,0.1996,0.0000,0.8248,0.0000,0.1996,0.0000,,,,,
424,	05/13/2026 15:46:31.633,424.0008,424.0008,1,1,1.7003,4.1694,7.0891,0.2001,0.0000,0.8268,0.0000,0.2001,0.0000,,,,,
425,	05/13/2026 15:46:32.634,425.0015,425.0015,1,1,1.7004,4.1697,7.0900,0.2005,0.0000,0.8287,0.0000,0.2005,0.0000,,,,,
426,	05/13/2026 15:46:33.632,426.0003,426.0003,1,1,1.7003,4.1697,7.0900,0.2010,0.0000,0.8307,0.0000,0.2010,0.0000,,,,,
427,	05/13/2026 15:46:34.634,427.0017,427.0017,1,1,1.7003,4.1699,7.0901,0.2015,0.0000,0.8327,0.0000,0.2015,0.0000,,,,,
428,	05/13/2026 15:46:35.635,428.0025,428.0025,1,1,1.7003,4.1699,7.0901,0.2020,0.0000,0.8347,0.0000,0.2020,0.0000,,,,,
429,	05/13/2026 15:46:36.633,429.0012,429.0012,1,1,1.7004,4.1701,7.0906,0.2024,0.0000,0.8366,0.0000,0.2024,0.0000,,,,,
430,	05/13/2026 15:46:37.634,430.0015,430.0015,1,1,1.7003,4.1702,7.0905,0.2029,0.0000,0.8386,0.0000,0.2029,0.0000,,,,,
431,	05/13/2026 15:46:38.634,431.0015,431.0015,1,1,1.7003,4.1703,7.0909,0.2034,0.0000,0.8406,0.0000,0.2034,0.0000,,0.0001,,,0.3056
432,	05/13/2026 15:46:39.634,432.0017,432.0017,1,1,1.7003,4.1704,7.0910,0.2038,0.0000,0.8425,0.0000,0.2038,0.0000,,,,,
433,	05/13/2026 15:46:40.634,433.0019,433.0019,1,1,1.7003,4.1705,7.0911,0.2043,0.0000,0.8445,0.0000,0.2043,0.0000,,,,,
434,	05/13/2026 15:46:41.633,434.0009,434.0009,1,1,1.7003,4.1705,7.0911,0.2048,0.0000,0.8465,0.0000,0.2048,0.0000,,,,,
435,	05/13/2026 15:46:42.634,435.0015,435.0015,1,1,1.7004,4.1706,7.0916,0.2053,0.0000,0.8484,0.0000,0.2053,0.0000,,,,,
436,	05/13/2026 15:46:43.634,436.0016,436.0016,1,1,1.7002,4.1709,7.0916,0.2057,0.0000,0.8504,0.0000,0.2057,0.0000,,,,,
437,	05/13/2026 15:46:44.633,437.0009,437.0009,1,1,1.7002,4.1709,7.0914,0.2062,0.0000,0.8524,0.0000,0.2062,0.0000,,,,,
438,	05/13/2026 15:46:45.633,438.0008,438.0008,1,1,1.7004,4.1710,7.0925,0.2067,0.0000,0.8543,0.0000,0.2067,0.0000,,,,3.5579,
439,	05/13/2026 15:46:46.633,439.0014,439.0014,1,1,1.7003,4.1711,7.0922,0.2071,0.0000,0.8563,0.0000,0.2071,0.0000,,,,,
440,	05/13/2026 15:46:47.633,440.0013,440.0013,1,1,1.7003,4.1713,7.0923,0.2076,0.0000,0.8583,0.0000,0.2076,0.0000,,,,,
441,	05/13/2026 15:46:48.634,441.0021,441.0021,1,1,1.7003,4.1714,7.0927,0.2081,0.0000,0.8603,0.0000,0.2081,0.0000,,,,,
442,	05/13/2026 15:46:49.633,442.0008,442.0008,1,1,1.7003,4.1717,7.0930,0.2086,0.0000,0.8622,0.0000,0.2086,0.0000,,,,,
443,	05/13/2026 15:46:50.634,443.0016,443.0016,1,1,1.7003,4.1718,7.0934,0.2090,0.0000,0.8642,0.0000,0.2090,0.0000,,0.0001,,,
444,	05/13/2026 15:46:51.633,444.0014,444.0014,1,1,1.7002,4.1720,7.0934,0.2095,0.0000,0.8662,0.0000,0.2095,0.0000,,,,,
445,	05/13/2026 15:46:52.633,445.0008,445.0008,1,1,1.7003,4.1721,7.0940,0.2100,0.0000,0.8681,0.0000,0.2100,0.0000,,,,,
446,	05/13/2026 15:46:53.632,446.0001,446.0001,1,1,1.7004,4.1722,7.0944,0.2105,0.0000,0.8701,0.0000,0.2105,0.0000,,,,,
447,	05/13/2026 15:46:54.633,447.0006,447.0006,1,1,1.7004,4.1723,7.0945,0.2109,0.0000,0.8721,0.0000,0.2109,0.0000,,,,,
448,	05/13/2026 15:46:55.633,448.0007,448.0007,1,1,1.7004,4.1724,7.0950,0.2114,0.0000,0.8740,0.0000,0.2114,0.0000,,,,,
449,	05/13/2026 15:46:56.634,449.0016,449.0016,1,1,1.7003,4.1726,7.0947,0.2119,0.0000,0.8760,0.0000,0.2119,0.0000,,,,,
450,	05/13/2026 15:46:57.633,450.0008,450.0008,1,1,1.7003,4.1727,7.0949,0.2123,0.0000,0.8780,0.0000,0.2123,0.0000,,,,,
451,	05/13/2026 15:46:58.634,451.0015,451.0015,1,1,1.7003,4.1728,7.0952,0.2128,0.0000,0.8800,0.0000,0.2128,0.0000,,,,,
452,	05/13/2026 15:46:59.633,452.0008,452.0008,1,1,1.7003,4.1729,7.0951,0.2133,0.0000,0.8819,0.0000,0.2133,0.0000,,,,,
453,	05/13/2026 15:47:00.634,453.0023,453.0023,1,1,1.7003,4.1730,7.0955,0.2138,0.0000,0.8839,0.0000,0.2138,0.0000,,,,,
454,	05/13/2026 15:47:01.633,454.0008,454.0008,1,1,1.7002,4.1731,7.0951,0.2142,0.0000,0.8859,0.0000,0.2142,0.0000,,,,,
455,	05/13/2026 15:47:02.633,455.0010,455.0010,1,1,1.7004,4.1731,7.0957,0.2147,0.0000,0.8878,0.0000,0.2147,0.0000,,0.0001,,,
456,	05/13/2026 15:47:03.633,456.0010,456.0010,1,1,1.7003,4.1733,7.0959,0.2152,0.0000,0.8898,0.0000,0.2152,0.0000,,,,,
457,	05/13/2026 15:47:04.633,457.0008,457.0008,1,1,1.7003,4.1734,7.0962,0.2157,0.0000,0.8918,0.0000,0.2157,0.0000,,,,,
458,	05/13/2026 15:47:05.634,458.0015,458.0015,1,1,1.7002,4.1735,7.0959,0.2161,0.0000,0.8938,0.0000,0.2161,0.0000,,,,,
459,	05/13/2026 15:47:06.634,459.0016,459.0016,1,1,1.7004,4.1736,7.0970,0.2166,0.0000,0.8957,0.0000,0.2166,0.0000,,,,,
460,	05/13/2026 15:47:07.634,460.0017,460.0017,1,1,1.7003,4.1737,7.0967,0.2171,0.0000,0.8977,0.0000,0.2171,0.0000,,,,,
461,	05/13/2026 15:47:08.634,461.0023,461.0023,1,1,1.7004,4.1740,7.0973,0.2175,0.0000,0.8997,0.0000,0.2175,0.0000,,,,,
462,	05/13/2026 15:47:09.634,462.0018,462.0018,1,1,1.7004,4.1742,7.0976,0.2180,0.0000,0.9016,0.0000,0.2180,0.0000,,,,,
463,	05/13/2026 15:47:10.634,463.0017,463.0017,1,1,1.7003,4.1743,7.0974,0.2185,0.0000,0.9036,0.0000,0.2185,0.0000,,,,,
464,	05/13/2026 15:47:11.633,464.0008,464.0008,1,1,1.7005,4.1744,7.0985,0.2190,0.0000,0.9056,0.0000,0.2190,0.0000,,,,,
465,	05/13/2026 15:47:12.634,465.0017,465.0017,1,1,1.7003,4.1746,7.0981,0.2194,0.0000,0.9076,0.0000,0.2194,0.0000,,,,,
466,	05/13/2026 15:47:13.633,466.0008,466.0008,1,1,1.7003,4.1747,7.0981,0.2199,0.0000,0.9095,0.0000,0.2199,0.0000,,,,,
467,	05/13/2026 15:47:14.634,467.0015,467.0015,1,1,1.7003,4.1748,7.0984,0.2204,0.0000,0.9115,0.0000,0.2204,0.0000,,0.0001,,,
468,	05/13/2026 15:47:15.633,468.0014,468.0014,1,1,1.7002,4.1749,7.0982,0.2208,0.0000,0.9135,0.0000,0.2208,0.0000,,,,,
469,	05/13/2026 15:47:16.633,469.0005,469.0005,1,1,1.7003,4.1750,7.0990,0.2213,0.0000,0.9154,0.0000,0.2213,0.0000,,,,,
470,	05/13/2026 15:47:17.633,470.0007,470.0007,1,1,1.7004,4.1750,7.0991,0.2218,0.0000,0.9174,0.0000,0.2218,0.0000,,,,,
471,	05/13/2026 15:47:18.633,471.0013,471.0013,1,1,1.7003,4.1751,7.0990,0.2223,0.0000,0.9194,0.0000,0.2223,0.0000,,,,,
472,	05/13/2026 15:47:19.633,472.0007,472.0007,1,1,1.7003,4.1752,7.0989,0.2227,0.0000,0.9214,0.0000,0.2227,0.0000,,,,,
473,	05/13/2026 15:47:20.633,473.0010,473.0010,1,1,1.7005,4.1753,7.1000,0.2232,0.0000,0.9233,0.0000,0.2232,0.0000,,,,,
474,	05/13/2026 15:47:21.634,474.0015,474.0015,1,1,1.7004,4.1754,7.0999,0.2237,0.0000,0.9253,0.0000,0.2237,0.0000,,,,,
475,	05/13/2026 15:47:22.633,475.0010,475.0010,1,1,1.7004,4.1756,7.1003,0.2241,0.0000,0.9273,0.0000,0.2241,0.0000,,,,,
476,	05/13/2026 15:47:23.634,476.0024,476.0024,1,1,1.7002,4.1757,7.0996,0.2246,0.0000,0.9292,0.0000,0.2246,0.0000,,,,,
477,	05/13/2026 15:47:24.634,477.0018,477.0018,1,1,1.7002,4.1758,7.0997,0.2251,0.0000,0.9312,0.0000,0.2251,0.0000,,,,,
478,	05/13/2026 15:47:25.634,478.0016,478.0016,1,1,1.7004,4.1759,7.1006,0.2256,0.0000,0.9332,0.0000,0.2256,0.0000,,,,,
479,	05/13/2026 15:47:26.633,479.0013,479.0013,1,1,1.7003,4.1760,7.1003,0.2260,0.0000,0.9352,0.0000,0.2260,0.0000,,0.0001,,,
480,	05/13/2026 15:47:27.634,480.0016,480.0016,1,1,1.7005,4.1763,7.1016,0.2265,0.0000,0.9371,0.0000,0.2265,0.0000,,,,,
481,	05/13/2026 15:47:28.634,481.0016,481.0016,1,1,1.7002,4.1765,7.1009,0.2270,0.0000,0.9391,0.0000,0.2270,0.0000,,,,,
482,	05/13/2026 15:47:29.634,482.0016,482.0016,1,1,1.7003,4.1766,7.1012,0.2275,0.0000,0.9411,0.0000,0.2275,0.0000,,,,,
483,	05/13/2026 15:47:30.634,483.0015,483.0015,1,1,1.7002,4.1767,7.1014,0.2279,0.0000,0.9430,0.0000,0.2279,0.0000,,,,,
484,	05/13/2026 15:47:31.633,484.0008,484.0008,1,1,1.7003,4.1769,7.1017,0.2284,0.0000,0.9450,0.0000,0.2284,0.0000,,,,,
485,	05/13/2026 15:47:32.633,485.0009,485.0009,1,1,1.7003,4.1769,7.1020,0.2289,0.0000,0.9470,0.0000,0.2289,0.0000,,,,,
486,	05/13/2026 15:47:33.634,486.0023,486.0023,1,1,1.7003,4.1771,7.1024,0.2293,0.0000,0.9490,0.0000,0.2293,0.0000,,,,,
487,	05/13/2026 15:47:34.634,487.0016,487.0016,1,1,1.7002,4.1772,7.1021,0.2298,0.0000,0.9509,0.0000,0.2298,0.0000,,,,,
488,	05/13/2026 15:47:35.633,488.0007,488.0007,1,1,1.7003,4.1773,7.1028,0.2303,0.0000,0.9529,0.0000,0.2303,0.0000,,,,,
489,	05/13/2026 15:47:36.633,489.0008,489.0008,1,1,1.7003,4.1773,7.1027,0.2308,0.0000,0.9549,0.0000,0.2308,0.0000,,,,,
490,	05/13/2026 15:47:37.634,490.0016,490.0016,1,1,1.7003,4.1772,7.1028,0.2312,0.0000,0.9569,0.0000,0.2312,0.0000,,,,,
491,	05/13/2026 15:47:38.634,491.0022,491.0022,1,1,1.7004,4.1775,7.1034,0.2317,0.0000,0.9588,0.0000,0.2317,0.0000,,0.0001,,,
492,	05/13/2026 15:47:39.633,492.0007,492.0007,1,1,1.7003,4.1776,7.1032,0.2322,0.0000,0.9608,0.0000,0.2322,0.0000,,,,,
493,	05/13/2026 15:47:40.634,493.0023,493.0023,1,1,1.7003,4.1778,7.1033,0.2327,0.0000,0.9628,0.0000,0.2327,0.0000,,,,,
494,	05/13/2026 15:47:41.633,494.0008,494.0008,1,1,1.7004,4.1778,7.1038,0.2331,0.0000,0.9647,0.0000,0.2331,0.0000,,,,,
495,	05/13/2026 15:47:42.633,495.0007,495.0007,1,1,1.7002,4.1779,7.1034,0.2336,0.0000,0.9667,0.0000,0.2336,0.0000,,,,,
496,	05/13/2026 15:47:43.633,496.0006,496.0006,1,1,1.7003,4.1781,7.1039,0.2341,0.0000,0.9687,0.0000,0.2341,0.0000,,,,,
497,	05/13/2026 15:47:44.634,497.0018,497.0018,1,1,1.7003,4.1781,7.1041,0.2345,0.0000,0.9707,0.0000,0.2345,0.0000,,,,,
498,	05/13/2026 15:47:45.632,498.0002,498.0002,1,1,1.7004,4.1784,7.1048,0.2350,0.0000,0.9726,0.0000,0.2350,0.0000,,,,,
499,	05/13/2026 15:47:46.634,499.0021,499.0021,1,1,1.7004,4.1785,7.1051,0.2355,0.0000,0.9746,0.0000,0.2355,0.0000,,,,,
500,	05/13/2026 15:47:47.634,500.0024,500.0024,1,1,1.7004,4.1784,7.1052,0.2360,0.0000,0.9766,0.0000,0.2360,0.0000,,,,,
501,	05/13/2026 15:47:48.635,501.0026,501.0026,1,1,1.7004,4.1787,7.1054,0.2364,0.0000,0.9786,0.0000,0.2364,0.0000,,,,,
502,	05/13/2026 15:47:49.632,502.0003,502.0003,1,1,1.7004,4.1789,7.1061,0.2369,0.0000,0.9805,0.0000,0.2369,0.0000,,,,,
503,	05/13/2026 15:47:50.633,503.0008,503.0008,1,1,1.7004,4.1790,7.1059,0.2374,0.0000,0.9825,0.0000,0.2374,0.0000,,0.0001,,,
504,	05/13/2026 15:47:51.633,504.0008,504.0008,1,1,1.7004,4.1791,7.1061,0.2378,0.0000,0.9845,0.0000,0.2378,0.0000,,,,,
505,	05/13/2026 15:47:52.633,505.0010,505.0010,1,1,1.7003,4.1792,7.1058,0.2383,0.0000,0.9864,0.0000,0.2383,0.0000,,,,,
506,	05/13/2026 15:47:53.633,506.0007,506.0007,1,1,1.7004,4.1794,7.1065,0.2388,0.0000,0.9884,0.0000,0.2388,0.0000,,,,,
507,	05/13/2026 15:47:54.633,507.0013,507.0013,1,1,1.7002,4.1795,7.1061,0.2393,0.0000,0.9904,0.0000,0.2393,0.0000,,,,,
508,	05/13/2026 15:47:55.634,508.0016,508.0016,1,1,1.7002,4.1796,7.1061,0.2397,0.0000,0.9924,0.0000,0.2397,0.0000,,,,,
509,	05/13/2026 15:47:56.634,509.0016,509.0016,1,1,1.7003,4.1797,7.1069,0.2402,0.0000,0.9943,0.0000,0.2402,0.0000,,,,,
510,	05/13/2026 15:47:57.633,510.0008,510.0008,1,1,1.7003,4.1797,7.1068,0.2407,0.0000,0.9963,0.0000,0.2407,0.0000,,,,,
511,	05/13/2026 15:47:58.632,511.0002,511.0002,1,1,1.7003,4.1798,7.1070,0.2412,0.0000,0.9983,0.0000,0.2412,0.0000,,,,,
512,	05/13/2026 15:47:59.633,512.0009,512.0009,1,1,1.7003,4.1799,7.1070,0.2416,0.0000,1.0003,0.0000,0.2416,0.0000,,,,,
513,	05/13/2026 15:48:00.633,513.0009,513.0009,1,1,1.7003,4.1800,7.1074,0.2421,0.0000,1.0022,0.0000,0.2421,0.0000,,,,,
514,	05/13/2026 15:48:01.632,514.0002,514.0002,1,1,1.7003,4.1801,7.1075,0.2426,0.0000,1.0042,0.0000,0.2426,0.0000,,,,,
515,	05/13/2026 15:48:02.633,515.0013,515.0013,1,1,1.7003,4.1802,7.1075,0.2430,0.0000,1.0062,0.0000,0.2430,0.0000,,0.0001,,,
516,	05/13/2026 15:48:03.634,516.0015,516.0015,1,1,1.7003,4.1803,7.1080,0.2435,0.0000,1.0082,0.0000,0.2435,0.0000,,,,,
517,	05/13/2026 15:48:04.633,517.0009,517.0009,1,1,1.7003,4.1805,7.1079,0.2440,0.0000,1.0101,0.0000,0.2440,0.0000,,,,,
518,	05/13/2026 15:48:05.632,518.0003,518.0003,1,1,1.7003,4.1805,7.1080,0.2445,0.0000,1.0121,0.0000,0.2445,0.0000,,,,,
519,	05/13/2026 15:48:06.634,519.0022,519.0022,1,1,1.7004,4.1807,7.1089,0.2449,0.0000,1.0141,0.0000,0.2449,0.0000,,,,,
520,	05/13/2026 15:48:07.633,520.0008,520.0008,1,1,1.7001,4.1809,7.1081,0.2454,0.0000,1.0161,0.0000,0.2454,0.0000,,,,,
521,	05/13/2026 15:48:08.633,521.0009,521.0009,1,1,1.7002,4.1811,7.1089,0.2459,0.0000,1.0180,0.0000,0.2459,0.0000,,,,,
522,	05/13/2026 15:48:09.634,522.0016,522.0016,1,1,1.7003,4.1812,7.1094,0.2463,0.0000,1.0200,0.0000,0.2463,0.0000,,,,3.9690,
523,	05/13/2026 15:48:10.634,523.0023,523.0023,1,1,1.7004,4.1813,7.1098,0.2468,0.0000,1.0220,0.0000,0.2468,0.0000,,,,,
524,	05/13/2026 15:48:11.634,524.0017,524.0017,1,1,1.7002,4.1814,7.1092,0.2473,0.0000,1.0240,0.0000,0.2473,0.0000,,,,,
525,	05/13/2026 15:48:12.634,525.0015,525.0015,1,1,1.7003,4.1815,7.1097,0.2478,0.0000,1.0259,0.0000,0.2478,0.0000,,,,,
526,	05/13/2026 15:48:13.634,526.0018,526.0018,1,1,1.7004,4.1817,7.1107,0.2482,0.0000,1.0279,0.0000,0.2482,0.0000,,,,,
527,	05/13/2026 15:48:14.632,527.0004,527.0004,1,1,1.7003,4.1818,7.1103,0.2487,0.0000,1.0299,0.0000,0.2487,0.0000,,0.0001,,,
528,	05/13/2026 15:48:15.633,528.0006,528.0006,1,1,1.7003,4.1818,7.1104,0.2492,0.0000,1.0319,0.0000,0.2492,0.0000,,,,,
529,	05/13/2026 15:48:16.634,529.0024,529.0024,1,1,1.7003,4.1819,7.1106,0.2497,0.0000,1.0338,0.0000,0.2497,0.0000,,,,,
530,	05/13/2026 15:48:17.633,530.0008,530.0008,1,1,1.7004,4.1820,7.1109,0.2501,0.0000,1.0358,0.0000,0.2501,0.0000,,,,,
531,	05/13/2026 15:48:18.633,531.0008,531.0008,1,1,1.7003,4.1821,7.1110,0.2506,0.0000,1.0378,0.0000,0.2506,0.0000,,,,,
532,	05/13/2026 15:48:19.633,532.0010,532.0010,1,1,1.7003,4.1822,7.1112,0.2511,0.0000,1.0398,0.0000,0.2511,0.0000,,,,,
533,	05/13/2026 15:48:20.633,533.0008,533.0008,1,1,1.7003,4.1822,7.1111,0.2515,0.0000,1.0417,0.0000,0.2515,0.0000,,,,,
534,	05/13/2026 15:48:21.632,534.0002,534.0002,1,1,1.7003,4.1825,7.1113,0.2520,0.0000,1.0437,0.0000,0.2520,0.0000,,,,,
535,	05/13/2026 15:48:22.634,535.0015,535.0015,1,1,1.7004,4.1825,7.1120,0.2525,0.0000,1.0457,0.0000,0.2525,0.0000,,,,,
536,	05/13/2026 15:48:23.633,536.0007,536.0007,1,1,1.7003,4.1827,7.1120,0.2530,0.0000,1.0477,0.0000,0.2530,0.0000,,,,,
537,	05/13/2026 15:48:24.633,537.0014,537.0014,1,1,1.7003,4.1827,7.1119,0.2534,0.0000,1.0496,0.0000,0.2534,0.0000,,,,,
538,	05/13/2026 15:48:25.634,538.0017,538.0017,1,1,1.7003,4.1829,7.1121,0.2539,0.0000,1.0516,0.0000,0.2539,0.0000,,,,,
539,	05/13/2026 15:48:26.632,539.0004,539.0004,1,1,1.7004,4.1831,7.1129,0.2544,0.0000,1.0536,0.0000,0.2544,0.0000,,0.0001,,,
540,	05/13/2026 15:48:27.633,540.0008,540.0008,1,1,1.7003,4.1833,7.1128,0.2548,0.0000,1.0556,0.0000,0.2548,0.0000,,,,,
541,	05/13/2026 15:48:28.632,541.0001,541.0001,1,1,1.7002,4.1833,7.1127,0.2553,0.0000,1.0575,0.0000,0.2553,0.0000,,,,,
542,	05/13/2026 15:48:29.633,542.0013,542.0013,1,1,1.7002,4.1835,7.1130,0.2558,0.0000,1.0595,0.0000,0.2558,0.0000,,,,,
543,	05/13/2026 15:48:30.633,543.0007,543.0007,1,1,1.7003,4.1835,7.1134,0.2563,0.0000,1.0615,0.0000,0.2563,0.0000,,,,,
544,	05/13/2026 15:48:31.634,544.0016,544.0016,1,1,1.7003,4.1837,7.1135,0.2567,0.0000,1.0635,0.0000,0.2567,0.0000,,,,,
545,	05/13/2026 15:48:32.634,545.0016,545.0016,1,1,1.7003,4.1838,7.1137,0.2572,0.0000,1.0654,0.0000,0.2572,0.0000,,,,,
546,	05/13/2026 15:48:33.633,546.0007,546.0007,1,1,1.7002,4.1840,7.1136,0.2577,0.0000,1.0674,0.0000,0.2577,0.0000,,,,,
547,	05/13/2026 15:48:34.633,547.0010,547.0010,1,1,1.7003,4.1840,7.1140,0.2582,0.0000,1.0694,0.0000,0.2582,0.0000,,,,,
548,	05/13/2026 15:48:35.635,548.0025,548.0025,1,1,1.7004,4.1840,7.1143,0.2586,0.0000,1.0714,0.0000,0.2586,0.0000,,,,,
549,	05/13/2026 15:48:36.633,549.0005,549.0005,1,1,1.7003,4.1841,7.1140,0.2591,0.0000,1.0733,0.0000,0.2591,0.0000,,,,,
550,	05/13/2026 15:48:37.632,550.0001,550.0001,1,1,1.7003,4.1842,7.1145,0.2596,0.0000,1.0753,0.0000,0.2596,0.0000,,,,,
551,	05/13/2026 15:48:38.634,551.0015,551.0015,1,1,1.7003,4.1843,7.1148,0.2600,0.0000,1.0773,0.0000,0.2600,0.0000,,0.0001,,,0.0000
552,	05/13/2026 15:48:39.634,552.0017,552.0017,1,1,1.7004,4.1844,7.1152,0.2605,0.0000,1.0793,0.0000,0.2605,0.0000,,,,,
553,	05/13/2026 15:48:40.634,553.0023,553.0023,1,1,1.7003,4.1846,7.1151,0.2610,0.0000,1.0812,0.0000,0.2610,0.0000,,,,,
554,	05/13/2026 15:48:41.633,554.0006,554.0006,1,1,1.7004,4.1847,7.1154,0.2615,0.0000,1.0832,0.0000,0.2615,0.0000,,,,,
555,	05/13/2026 15:48:42.633,555.0007,555.0007,1,1,1.7005,4.1847,7.1160,0.2619,0.0000,1.0852,0.0000,0.2619,0.0000,,,,,
556,	05/13/2026 15:48:43.634,556.0015,556.0015,1,1,1.7003,4.1849,7.1156,0.2624,0.0000,1.0872,0.0000,0.2624,0.0000,,,,,
557,	05/13/2026 15:48:44.634,557.0023,557.0023,1,1,1.7004,4.1850,7.1160,0.2629,0.0000,1.0892,0.0000,0.2629,0.0000,,,,,
558,	05/13/2026 15:48:45.634,558.0016,558.0016,1,1,1.7003,4.1853,7.1163,0.2633,0.0000,1.0911,0.0000,0.2633,0.0000,,,,,
559,	05/13/2026 15:48:46.633,559.0010,559.0010,1,1,1.7003,4.1854,7.1164,0.2638,0.0000,1.0931,0.0000,0.2638,0.0000,,,,,
560,	05/13/2026 15:48:47.633,560.0013,560.0013,1,1,1.7003,4.1855,7.1166,0.2643,0.0000,1.0951,0.0000,0.2643,0.0000,,,,,
561,	05/13/2026 15:48:48.632,561.0002,561.0002,1,1,1.7003,4.1856,7.1168,0.2648,0.0000,1.0971,0.0000,0.2648,0.0000,,,,,
562,	05/13/2026 15:48:49.634,562.0022,562.0022,1,1,1.7003,4.1857,7.1170,0.2652,0.0000,1.0990,0.0000,0.2652,0.0000,,,,,
563,	05/13/2026 15:48:50.633,563.0007,563.0007,1,1,1.7003,4.1858,7.1172,0.2657,0.0000,1.1010,0.0000,0.2657,0.0000,,0.0001,,,
564,	05/13/2026 15:48:51.633,564.0008,564.0008,1,1,1.7003,4.1860,7.1174,0.2662,0.0000,1.1030,0.0000,0.2662,0.0000,,,,,
565,	05/13/2026 15:48:52.633,565.0007,565.0007,1,1,1.7003,4.1860,7.1176,0.2667,0.0000,1.1050,0.0000,0.2667,0.0000,,,,,
566,	05/13/2026 15:48:53.634,566.0017,566.0017,1,1,1.7003,4.1861,7.1175,0.2671,0.0000,1.1069,0.0000,0.2671,0.0000,,,,,
567,	05/13/2026 15:48:54.633,567.0008,567.0008,1,1,1.7003,4.1861,7.1174,0.2676,0.0000,1.1089,0.0000,0.2676,0.0000,,,,,
568,	05/13/2026 15:48:55.633,568.0014,568.0014,1,1,1.7002,4.1862,7.1174,0.2681,0.0000,1.1109,0.0000,0.2681,0.0000,,,,,
569,	05/13/2026 15:48:56.633,569.0010,569.0010,1,1,1.7003,4.1864,7.1181,0.2685,0.0000,1.1129,0.0000,0.2685,0.0000,,,,,
570,	05/13/2026 15:48:57.634,570.0015,570.0015,1,1,1.7004,4.1865,7.1187,0.2690,0.0000,1.1148,0.0000,0.2690,0.0000,,,,,
571,	05/13/2026 15:48:58.632,571.0003,571.0003,1,1,1.7003,4.1865,7.1185,0.2695,0.0000,1.1168,0.0000,0.2695,0.0000,,,,,
572,	05/13/2026 15:48:59.634,572.0016,572.0016,1,1,1.7002,4.1866,7.1182,0.2700,0.0000,1.1188,0.0000,0.2700,0.0000,,,,,
573,	05/13/2026 15:49:00.632,573.0002,573.0002,1,1,1.7002,4.1867,7.1182,0.2704,0.0000,1.1208,0.0000,0.2704,0.0000,,,,,
574,	05/13/2026 15:49:01.634,574.0015,574.0015,1,1,1.7003,4.1868,7.1188,0.2709,0.0000,1.1227,0.0000,0.2709,0.0000,,,,,
575,	05/13/2026 15:49:02.634,575.0015,575.0015,1,1,1.7004,4.1870,7.1194,0.2714,0.0000,1.1247,0.0000,0.2714,0.0000,,0.0001,,,
576,	05/13/2026 15:49:03.633,576.0008,576.0008,1,1,1.7004,4.1872,7.1197,0.2718,0.0000,1.1267,0.0000,0.2718,0.0000,,,,,
577,	05/13/2026 15:49:04.633,577.0006,577.0006,1,1,1.7003,4.1874,7.1199,0.2723,0.0000,1.1287,0.0000,0.2723,0.0000,,,,,
578,	05/13/2026 15:49:05.634,578.0018,578.0018,1,1,1.7003,4.1875,7.1199,0.2728,0.0000,1.1307,0.0000,0.2728,0.0000,,,,,
579,	05/13/2026 15:49:06.634,579.0016,579.0016,1,1,1.7003,4.1876,7.1200,0.2733,0.0000,1.1326,0.0000,0.2733,0.0000,,,,,
580,	05/13/2026 15:49:07.632,580.0003,580.0003,1,1,1.7004,4.1877,7.1206,0.2737,0.0000,1.1346,0.0000,0.2737,0.0000,,,,,
581,	05/13/2026 15:49:08.633,581.0009,581.0009,1,1,1.7004,4.1878,7.1209,0.2742,0.0000,1.1366,0.0000,0.2742,0.0000,,,,,
582,	05/13/2026 15:49:09.632,582.0002,582.0002,1,1,1.7003,4.1879,7.1209,0.2747,0.0000,1.1386,0.0000,0.2747,0.0000,,,,,
583,	05/13/2026 15:49:10.633,583.0007,583.0007,1,1,1.7003,4.1880,7.1208,0.2751,0.0000,1.1405,0.0000,0.2751,0.0000,,,,,
584,	05/13/2026 15:49:11.634,584.0016,584.0016,1,1,1.7003,4.1881,7.1210,0.2756,0.0000,1.1425,0.0000,0.2756,0.0000,,,,,
585,	05/13/2026 15:49:12.633,585.0008,585.0008,1,1,1.7003,4.1882,7.1210,0.2761,0.0000,1.1445,0.0000,0.2761,0.0000,,,,,
586,	05/13/2026 15:49:13.635,586.0025,586.0025,1,1,1.7002,4.1883,7.1211,0.2766,0.0000,1.1465,0.0000,0.2766,0.0000,,,,,
587,	05/13/2026 15:49:14.635,587.0026,587.0026,1,1,1.7004,4.1883,7.1217,0.2770,0.0000,1.1485,0.0000,0.2770,0.0000,,0.0001,,,
588,	05/13/2026 15:49:15.634,588.0015,588.0015,1,1,1.7003,4.1883,7.1213,0.2775,0.0000,1.1504,0.0000,0.2775,0.0000,,,,,
589,	05/13/2026 15:49:16.634,589.0017,589.0017,1,1,1.7003,4.1884,7.1215,0.2780,0.0000,1.1524,0.0000,0.2780,0.0000,,,,,
590,	05/13/2026 15:49:17.634,590.0017,590.0017,1,1,1.7004,4.1886,7.1225,0.2785,0.0000,1.1544,0.0000,0.2785,0.0000,,,,,
591,	05/13/2026 15:49:18.632,591.0001,591.0001,1,1,1.7002,4.1887,7.1218,0.2789,0.0000,1.1564,0.0000,0.2789,0.0000,,,,,
592,	05/13/2026 15:49:19.634,592.0024,592.0024,1,1,1.7004,4.1888,7.1225,0.2794,0.0000,1.1583,0.0000,0.2794,0.0000,,,,,
593,	05/13/2026 15:49:20.634,593.0015,593.0015,1,1,1.7004,4.1889,7.1226,0.2799,0.0000,1.1603,0.0000,0.2799,0.0000,,,,,
594,	05/13/2026 15:49:21.633,594.0008,594.0008,1,1,1.7003,4.1891,7.1230,0.2803,0.0000,1.1623,0.0000,0.2803,0.0000,,,,,
595,	05/13/2026 15:49:22.634,595.0024,595.0024,1,1,1.7003,4.1893,7.1232,0.2808,0.0000,1.1643,0.0000,0.2808,0.0000,,,,,
596,	05/13/2026 15:49:23.634,596.0016,596.0016,1,1,1.7003,4.1895,7.1233,0.2813,0.0000,1.1663,0.0000,0.2813,0.0000,,,,,
597,	05/13/2026 15:49:24.633,597.0007,597.0007,1,1,1.7003,4.1895,7.1233,0.2818,0.0000,1.1682,0.0000,0.2818,0.0000,,,,,
598,	05/13/2026 15:49:25.633,598.0007,598.0007,1,1,1.7003,4.1896,7.1238,0.2822,0.0000,1.1702,0.0000,0.2822,0.0000,,,,,
599,	05/13/2026 15:49:26.633,599.0007,599.0007,1,1,1.7003,4.1898,7.1238,0.2827,0.0000,1.1722,0.0000,0.2827,0.0000,,,,,
600,	05/13/2026 15:49:27.632,600.0004,600.0004,1,1,1.7003,4.1899,7.1241,0.2832,0.0000,1.1742,0.0000,0.2832,0.0000,,0.0001,,,
601,	05/13/2026 15:49:28.634,601.0023,601.0023,1,1,1.7003,4.1899,7.1241,0.2837,0.0000,1.1761,0.0000,0.2837,0.0000,,,,,
602,	05/13/2026 15:49:29.634,602.0015,602.0015,1,1,1.7003,4.1901,7.1243,0.2841,0.0000,1.1781,0.0000,0.2841,0.0000,,,,,
603,	05/13/2026 15:49:30.632,603.0001,603.0001,1,1,1.7003,4.1902,7.1248,0.2846,0.0000,1.1801,0.0000,0.2846,0.0000,,,,,
604,	05/13/2026 15:49:31.633,604.0007,604.0007,1,1,1.7003,4.1901,7.1246,0.2851,0.0000,1.1821,0.0000,0.2851,0.0000,,,,,0.2442
605,	05/13/2026 15:49:32.633,605.0010,605.0010,1,1,1.7003,4.1902,7.1247,0.2855,0.0000,1.1841,0.0000,0.2855,0.0000,,,,,
606,	05/13/2026 15:49:33.634,606.0018,606.0018,1,1,1.7003,4.1903,7.1248,0.2860,0.0000,1.1860,0.0000,0.2860,0.0000,,,,,
607,	05/13/2026 15:49:34.632,607.0003,607.0003,1,1,1.7004,4.1904,7.1254,0.2865,0.0000,1.1880,0.0000,0.2865,0.0000,,,,,
608,	05/13/2026 15:49:35.634,608.0016,608.0016,1,1,1.7002,4.1905,7.1249,0.2870,0.0000,1.1900,0.0000,0.2870,0.0000,,,,,
609,	05/13/2026 15:49:36.633,609.0008,609.0008,1,1,1.7002,4.1907,7.1252,0.2874,0.0000,1.1920,0.0000,0.2874,0.0000,,,,,
610,	05/13/2026 15:49:37.633,610.0010,610.0010,1,1,1.7003,4.1908,7.1255,0.2879,0.0000,1.1940,0.0000,0.2879,0.0000,,,,,
611,	05/13/2026 15:49:38.633,611.0007,611.0007,1,1,1.7003,4.1909,7.1257,0.2884,0.0000,1.1959,0.0000,0.2884,0.0000,,,,,
612,	05/13/2026 15:49:39.632,612.0002,612.0002,1,1,1.7004,4.1910,7.1263,0.2888,0.0000,1.1979,0.0000,0.2888,0.0000,,0.0001,,4.2654,
613,	05/13/2026 15:49:40.633,613.0008,613.0008,1,1,1.7003,4.1911,7.1262,0.2893,0.0000,1.1999,0.0000,0.2893,0.0000,,,,,
614,	05/13/2026 15:49:41.633,614.0011,614.0011,1,1,1.7003,4.1910,7.1261,0.2898,0.0000,1.2019,0.0000,0.2898,0.0000,,,,,
615,	05/13/2026 15:49:42.634,615.0016,615.0016,1,1,1.7003,4.1915,7.1268,0.2903,0.0000,1.2039,0.0000,0.2903,0.0000,,,,,
616,	05/13/2026 15:49:43.633,616.0007,616.0007,1,1,1.7003,4.1916,7.1268,0.2907,0.0000,1.2058,0.0000,0.2907,0.0000,,,,,
617,	05/13/2026 15:49:44.634,617.0019,617.0019,1,1,1.7003,4.1917,7.1272,0.2912,0.0000,1.2078,0.0000,0.2912,0.0000,,,,,
618,	05/13/2026 15:49:45.634,618.0023,618.0023,1,1,1.7003,4.1918,7.1274,0.2917,0.0000,1.2098,0.0000,0.2917,0.0000,,,,,
619,	05/13/2026 15:49:46.633,619.0010,619.0010,1,1,1.7003,4.1919,7.1275,0.2922,0.0000,1.2118,0.0000,0.2922,0.0000,,,,,
620,	05/13/2026 15:49:47.634,620.0017,620.0017,1,1,1.7003,4.1920,7.1276,0.2926,0.0000,1.2138,0.0000,0.2926,0.0000,,,,,
621,	05/13/2026 15:49:48.633,621.0013,621.0013,1,1,1.7003,4.1921,7.1279,0.2931,0.0000,1.2157,0.0000,0.2931,0.0000,,,,,
622,	05/13/2026 15:49:49.633,622.0009,622.0009,1,1,1.7005,4.1921,7.1285,0.2936,0.0000,1.2177,0.0000,0.2936,0.0000,,,,,
623,	05/13/2026 15:49:50.633,623.0008,623.0008,1,1,1.7002,4.1920,7.1272,0.2940,0.0000,1.2197,0.0000,0.2940,0.0000,,,,,
624,	05/13/2026 15:49:51.633,624.0008,624.0008,1,1,1.7003,4.1923,7.1279,0.2945,0.0000,1.2217,0.0000,0.2945,0.0000,,0.0001,,,
625,	05/13/2026 15:49:52.632,625.0002,625.0002,1,1,1.7003,4.1923,7.1282,0.2950,0.0000,1.2237,0.0000,0.2950,0.0000,,,,,
626,	05/13/2026 15:49:53.634,626.0024,626.0024,1,1,1.7004,4.1925,7.1291,0.2955,0.0000,1.2256,0.0000,0.2955,0.0000,,,,,
627,	05/13/2026 15:49:54.633,627.0008,627.0008,1,1,1.7003,4.1926,7.1288,0.2959,0.0000,1.2276,0.0000,0.2959,0.0000,,,,,
628,	05/13/2026 15:49:55.634,628.0015,628.0015,1,1,1.7002,4.1927,7.1287,0.2964,0.0000,1.2296,0.0000,0.2964,0.0000,,,,,
629,	05/13/2026 15:49:56.634,629.0017,629.0017,1,1,1.7003,4.1928,7.1289,0.2969,0.0000,1.2316,0.0000,0.2969,0.0000,,,,,
630,	05/13/2026 15:49:57.633,630.0008,630.0008,1,1,1.7004,4.1930,7.1297,0.2973,0.0000,1.2335,0.0000,0.2973,0.0000,,,,,
631,	05/13/2026 15:49:58.634,631.0016,631.0016,1,1,1.7004,4.1931,7.1298,0.2978,0.0000,1.2355,0.0000,0.2978,0.0000,,,,,
632,	05/13/2026 15:49:59.633,632.0006,632.0006,1,1,1.7004,4.1933,7.1301,0.2983,0.0000,1.2375,0.0000,0.2983,0.0000,,,,,
633,	05/13/2026 15:50:00.634,633.0016,633.0016,1,1,1.7004,4.1934,7.1303,0.2988,0.0000,1.2395,0.0000,0.2988,0.0000,,,,,
634,	05/13/2026 15:50:01.633,634.0009,634.0009,1,1,1.7003,4.1935,7.1302,0.2992,0.0000,1.2415,0.0000,0.2992,0.0000,,,,,
635,	05/13/2026 15:50:02.634,635.0017,635.0017,1,1,1.7002,4.1936,7.1300,0.2997,0.0000,1.2434,0.0000,0.2997,0.0000,,,,,
636,	05/13/2026 15:50:03.633,636.0008,636.0008,1,1,1.7004,4.1938,7.1313,0.3002,0.0000,1.2454,0.0000,0.3002,0.0000,,0.0001,,,
637,	05/13/2026 15:50:04.633,637.0007,637.0007,1,1,1.7004,4.1938,7.1312,0.3006,0.0000,1.2474,0.0000,0.3006,0.0000,,,,,
638,	05/13/2026 15:50:05.633,638.0014,638.0014,1,1,1.7002,4.1940,7.1307,0.3011,0.0000,1.2494,0.0000,0.3011,0.0000,,,,,
639,	05/13/2026 15:50:06.635,639.0026,639.0026,1,1,1.7003,4.1941,7.1314,0.3016,0.0000,1.2514,0.0000,0.3016,0.0000,,,,,
640,	05/13/2026 15:50:07.634,640.0015,640.0015,1,1,1.7003,4.1941,7.1314,0.3021,0.0000,1.2533,0.0000,0.3021,0.0000,,,,,
641,	05/13/2026 15:50:08.634,641.0016,641.0016,1,1,1.7003,4.1941,7.1314,0.3025,0.0000,1.2553,0.0000,0.3025,0.0000,,,,,
642,	05/13/2026 15:50:09.633,642.0009,642.0009,1,1,1.7004,4.1941,7.1317,0.3030,0.0000,1.2573,0.0000,0.3030,0.0000,,,,,
643,	05/13/2026 15:50:10.633,643.0006,643.0006,1,1,1.7003,4.1943,7.1315,0.3035,0.0000,1.2593,0.0000,0.3035,0.0000,,,,,
644,	05/13/2026 15:50:11.633,644.0007,644.0007,1,1,1.7002,4.1944,7.1315,0.3040,0.0000,1.2613,0.0000,0.3040,0.0000,,,,,
645,	05/13/2026 15:50:12.634,645.0016,645.0016,1,1,1.7003,4.1945,7.1317,0.3044,0.0000,1.2632,0.0000,0.3044,0.0000,,,,,
646,	05/13/2026 15:50:13.635,646.0025,646.0025,1,1,1.7003,4.1946,7.1323,0.3049,0.0000,1.2652,0.0000,0.3049,0.0000,,,,,
647,	05/13/2026 15:50:14.633,647.0014,647.0014,1,1,1.7003,4.1947,7.1321,0.3054,0.0000,1.2672,0.0000,0.3054,0.0000,,,,,
648,	05/13/2026 15:50:15.633,648.0009,648.0009,1,1,1.7003,4.1949,7.1326,0.3058,0.0000,1.2692,0.0000,0.3058,0.0000,,0.0001,,,
649,	05/13/2026 15:50:16.632,649.0001,649.0001,1,1,1.7003,4.1950,7.1326,0.3063,0.0000,1.2712,0.0000,0.3063,0.0000,,,,,
650,	05/13/2026 15:50:17.633,650.0008,650.0008,1,1,1.7004,4.1949,7.1329,0.3068,0.0000,1.2732,0.0000,0.3068,0.0000,,,,,
651,	05/13/2026 15:50:18.633,651.0013,651.0013,1,1,1.7002,4.1952,7.1329,0.3073,0.0000,1.2751,0.0000,0.3073,0.0000,,,,,
652,	05/13/2026 15:50:19.634,652.0017,652.0017,1,1,1.7003,4.1954,7.1335,0.3077,0.0000,1.2771,0.0000,0.3077,0.0000,,,,,
653,	05/13/2026 15:50:20.632,653.0001,653.0001,1,1,1.7003,4.1956,7.1338,0.3082,0.0000,1.2791,0.0000,0.3082,0.0000,,,,,
654,	05/13/2026 15:50:21.633,654.0008,654.0008,1,1,1.7003,4.1957,7.1338,0.3087,0.0000,1.2811,0.0000,0.3087,0.0000,,,,,
655,	05/13/2026 15:50:22.634,655.0016,655.0016,1,1,1.7003,4.1958,7.1341,0.3092,0.0000,1.2831,0.0000,0.3092,0.0000,,,,,
656,	05/13/2026 15:50:23.632,656.0001,656.0001,1,1,1.7003,4.1959,7.1343,0.3096,0.0000,1.2850,0.0000,0.3096,0.0000,,,,,
657,	05/13/2026 15:50:24.633,657.0008,657.0008,1,1,1.7003,4.1960,7.1347,0.3101,0.0000,1.2870,0.0000,0.3101,0.0000,,,,,
658,	05/13/2026 15:50:25.634,658.0024,658.0024,1,1,1.7002,4.1961,7.1344,0.3106,0.0000,1.2890,0.0000,0.3106,0.0000,,,,,
659,	05/13/2026 15:50:26.633,659.0007,659.0007,1,1,1.7004,4.1962,7.1351,0.3110,0.0000,1.2910,0.0000,0.3110,0.0000,,,,,
660,	05/13/2026 15:50:27.634,660.0015,660.0015,1,1,1.7002,4.1963,7.1346,0.3115,0.0000,1.2930,0.0000,0.3115,0.0000,,0.0001,,,
661,	05/13/2026 15:50:28.634,661.0018,661.0018,1,1,1.7003,4.1963,7.1349,0.3120,0.0000,1.2950,0.0000,0.3120,0.0000,,,,,
662,	05/13/2026 15:50:29.634,662.0024,662.0024,1,1,1.7002,4.1964,7.1347,0.3125,0.0000,1.2969,0.0000,0.3125,0.0000,,,,,
663,	05/13/2026 15:50:30.634,663.0016,663.0016,1,1,1.7003,4.1964,7.1351,0.3129,0.0000,1.2989,0.0000,0.3129,0.0000,,,,,
664,	05/13/2026 15:50:31.634,664.0016,664.0016,1,1,1.7003,4.1965,7.1355,0.3134,0.0000,1.3009,0.0000,0.3134,0.0000,,,,,
665,	05/13/2026 15:50:32.633,665.0008,665.0008,1,1,1.7003,4.1967,7.1358,0.3139,0.0000,1.3029,0.0000,0.3139,0.0000,,,,,
666,	05/13/2026 15:50:33.634,666.0018,666.0018,1,1,1.7003,4.1968,7.1356,0.3143,0.0000,1.3049,0.0000,0.3143,0.0000,,,,,
667,	05/13/2026 15:50:34.633,667.0007,667.0007,1,1,1.7003,4.1969,7.1360,0.3148,0.0000,1.3068,0.0000,0.3148,0.0000,,,,,
